Repository: cakshat/AlloyBERT

# AlloyBERT
This research presents AlloyBERT, a transformer encoder model tailored for predicting properties like elastic modulus and yield strength of alloys based on textual inputs.

## Datasets
For this research, we utilized two primary datasets to explore the performance of transformer models compared to shallow machine learning models in predicting target property values with text inputs.
1. Multi Principal Elemental Alloys (MPEA) dataset: This dataset, sourced from Citrine Informatics, contains mechanical properties of several alloys. We focused on predicting the experimental Young’s modulus, and the dataset comprises 1546 entries.
2. Refractory Alloy Yield Strength (RAYS) dataset: This dataset includes experimental yield strength values for refractory alloys. With 813 entries, it provides alloy composition, testing temperature from previous literature, and data from the MPEA30–32 dataset. The dataset offers average yield strength values obtained from various processing methods.

Both the datasets can be found in the data folder as : `cd data/MPEA/MPEA.csv` and `cd data/ys_clean/ys_clean.csv`.

## How to use
1. Update the `config.py` file with desired parameters.
2. Run `python main.py` to train the model.
3. While pretraining make sure to set the configuration to pretrain.
4. After pretraining, update the path of pretrained model and change mode to finetune.
5. Our custom trained tokenizer which was used for training can be found in tokenizer folder and can be used if required.

File: data/ys_clean/ys_clean.csv (part 1 of 7)
Test temp,YS,Solidus temperature,W,Nb,Hf,Mo,Re,Zr,Ta,Ti,C,Y,Al,Si,V,Cr
810.9277778,875.6325928,3693.60864,0.999952875850675,1.9786966481623816e-06,1.0299374906095606e-06,1.9159306169765556e-06,9.872536623161348e-07,2.0151883572185004e-06,1.0159474800086109e-06,3.840506877366464e-06,1.530543191232208e-05,2.067732806096567e-06,6.813308266029616e-06,6.545496526638319e-06,3.6087186812108106e-06,0.0
810.9277778,854.9483584,3693.60864,0.999952875850675,1.9786966481623816e-06,1.0299374906095606e-06,1.9159306169765556e-06,9.872536623161348e-07,2.0151883572185004e-06,1.0159474800086109e-06,3.840506877366464e-06,1.530543191232208e-05,2.067732806096567e-06,6.813308266029616e-06,6.545496526638319e-06,3.6087186812108106e-06,0.0
1088.7055556,820.4746342,3693.60864,0.999952875850675,1.9786966481623816e-06,1.0299374906095606e-06,1.9159306169765556e-06,9.872536623161348e-07,2.0151883572185004e-06,1.0159474800086109e-06,3.840506877366464e-06,1.530543191232208e-05,2.067732806096567e-06,6.813308266029616e-06,6.545496526638319e-06,3.6087186812108106e-06,0.0
1088.7055556,792.8956549,3693.60864,0.999952875850675,1.9786966481623816e-06,1.0299374906095606e-06,1.9159306169765556e-06,9.872536623161348e-07,2.0151883572185004e-06,1.0159474800086109e-06,3.840506877366464e-06,1.530543191232208e-05,2.067732806096567e-06,6.813308266029616e-06,6.545496526638319e-06,3.6087186812108106e-06,0.0
1366.4833330000001,627.4217791,3693.60864,0.999952875850675,1.9786966481623816e-06,1.0299374906095606e-06,1.9159306169765556e-06,9.872536623161348e-07,2.0151883572185004e-06,1.0159474800086109e-06,3.840506877366464e-06,1.530543191232208e-05,2.067732806096567e-06,6.813308266029616e-06,6.545496526638319e-06,3.6087186812108106e-06,0.0
1366.4833330000001,641.2112688,3693.60864,0.999952875850675,1.9786966481623816e-06,1.0299374906095606e-06,1.9159306169765556e-06,9.872536623161348e-07,2.0151883572185004e-06,1.0159474800086109e-06,3.840506877366464e-06,1.530543191232208e-05,2.067732806096567e-06,6.813308266029616e-06,6.545496526638319e-06,3.6087186812108106e-06,0.0
1644.2611109999998,357.8372564,3693.60864,0.999952875850675,1.9786966481623816e-06,1.0299374906095606e-06,1.9159306169765556e-06,9.872536623161348e-07,2.0151883572185004e-06,1.0159474800086109e-06,3.840506877366464e-06,1.530543191232208e-05,2.067732806096567e-06,6.813308266029616e-06,6.545496526638319e-06,3.6087186812108106e-06,0.0
1644.2611109999998,391.6215061,3693.60864,0.999952875850675,1.9786966481623816e-06,1.0299374906095606e-06,1.9159306169765556e-06,9.872536623161348e-07,2.0151883572185004e-06,1.0159474800086109e-06,3.840506877366464e-06,1.530543191232208e-05,2.067732806096567e-06,6.813308266029616e-06,6.545496526638319e-06,3.6087186812108106e-06,0.0
1783.15,82.73693791,3693.60864,0.999952875850675,1.9786966481623816e-06,1.0299374906095606e-06,1.9159306169765556e-06,9.872536623161348e-07,2.0151883572185004e-06,1.0159474800086109e-06,3.840506877366464e-06,1.530543191232208e-05,2.067732806096567e-06,6.813308266029616e-06,6.545496526638319e-06,3.6087186812108106e-06,0.0
1783.15,102.0422234,3693.60864,0.999952875850675,1.9786966481623816e-06,1.0299374906095606e-06,1.9159306169765556e-06,9.872536623161348e-07,2.0151883572185004e-06,1.0159474800086109e-06,3.840506877366464e-06,1.530543191232208e-05,2.067732806096567e-06,6.813308266029616e-06,6.545496526638319e-06,3.6087186812108106e-06,0.0
1783.15,253.0371351,3693.60864,0.999952875850675,1.9786966481623816e-06,1.0299374906095606e-06,1.9159306169765556e-06,9.872536623161348e-07,2.0151883572185004e-06,1.0159474800086109e-06,3.840506877366464e-06,1.530543191232208e-05,2.067732806096567e-06,6.813308266029616e-06,6.545496526638319e-06,3.6087186812108106e-06,0.0
1783.15,170.9896717,3693.60864,0.999952875850675,1.9786966481623816e-06,1.0299374906095606e-06,1.9159306169765556e-06,9.872536623161348e-07,2.0151883572185004e-06,1.0159474800086109e-06,3.840506877366464e-06,1.530543191232208e-05,2.067732806096567e-06,6.813308266029616e-06,6.545496526638319e-06,3.6087186812108106e-06,0.0
1922.038889,111.0053917,3693.60864,0.999952875850675,1.9786966481623816e-06,1.0299374906095606e-06,1.9159306169765556e-06,9.872536623161348e-07,2.0151883572185004e-06,1.0159474800086109e-06,3.840506877366464e-06,1.530543191232208e-05,2.067732806096567e-06,6.813308266029616e-06,6.545496526638319e-06,3.6087186812108106e-06,0.0
1922.038889,83.42641239,3693.60864,0.999952875850675,1.9786966481623816e-06,1.0299374906095606e-06,1.9159306169765556e-06,9.872536623161348e-07,2.0151883572185004e-06,1.0159474800086109e-06,3.840506877366464e-06,1.530543191232208e-05,2.067732806096567e-06,6.813308266029616e-06,6.545496526638319e-06,3.6087186812108106e-06,0.0
2033.15,64.12112688,3693.60864,0.999952875850675,1.9786966481623816e-06,1.0299374906095606e-06,1.9159306169765556e-06,9.872536623161348e-07,2.0151883572185004e-06,1.0159474800086109e-06,3.840506877366464e-06,1.530543191232208e-05,2.067732806096567e-06,6.813308266029616e-06,6.545496526638319e-06,3.6087186812108106e-06,0.0
2033.15,81.35798894,3693.60864,0.999952875850675,1.9786966481623816e-06,1.0299374906095606e-06,1.9159306169765556e-06,9.872536623161348e-07,2.0151883572185004e-06,1.0159474800086109e-06,3.840506877366464e-06,1.530543191232208e-05,2.067732806096567e-06,6.813308266029616e-06,6.545496526638319e-06,3.6087186812108106e-06,0.0
2199.816667,48.95268826,3693.60864,0.999952875850675,1.9786966481623816e-06,1.0299374906095606e-06,1.9159306169765556e-06,9.872536623161348e-07,2.0151883572185004e-06,1.0159474800086109e-06,3.840506877366464e-06,1.530543191232208e-05,2.067732806096567e-06,6.813308266029616e-06,6.545496526638319e-06,3.6087186812108106e-06,0.0
2199.816667,57.22638205,3693.60864,0.999952875850675,1.9786966481623816e-06,1.0299374906095606e-06,1.9159306169765556e-06,9.872536623161348e-07,2.0151883572185004e-06,1.0159474800086109e-06,3.840506877366464e-06,1.530543191232208e-05,2.067732806096567e-06,6.813308266029616e-06,6.545496526638319e-06,3.6087186812108106e-06,0.0
2477.5944440000003,53.77900964,3693.60864,0.999952875850675,1.9786966481623816e-06,1.0299374906095606e-06,1.9159306169765556e-06,9.872536623161348e-07,2.0151883572185004e-06,1.0159474800086109e-06,3.840506877366464e-06,1.530543191232208e-05,2.067732806096567e-06,6.813308266029616e-06,6.545496526638319e-06,3.6087186812108106e-06,0.0
2477.5944440000003,48.26321378,3693.60864,0.999952875850675,1.9786966481623816e-06,1.0299374906095606e-06,1.9159306169765556e-06,9.872536623161348e-07,2.0151883572185004e-06,1.0159474800086109e-06,3.840506877366464e-06,1.530543191232208e-05,2.067732806096567e-06,6.813308266029616e-06,6.545496526638319e-06,3.6087186812108106e-06,0.0
2477.5944440000003,52.40006067,3693.60864,0.999952875850675,1.9786966481623816e-06,1.0299374906095606e-06,1.9159306169765556e-06,9.872536623161348e-07,2.0151883572185004e-06,1.0159474800086109e-06,3.840506877366464e-06,1.530543191232208e-05,2.067732806096567e-06,6.813308266029616e-06,6.545496526638319e-06,3.6087186812108106e-06,0.0
2755.372222,31.7158262,3693.60864,0.999952875850675,1.9786966481623816e-06,1.0299374906095606e-06,1.9159306169765556e-06,9.872536623161348e-07,2.0151883572185004e-06,1.0159474800086109e-06,3.840506877366464e-06,1.530543191232208e-05,2.067732806096567e-06,6.813308266029616e-06,6.545496526638319e-06,3.6087186812108106e-06,0.0
2755.372222,33.78424964,3693.60864,0.999952875850675,1.9786966481623816e-06,1.0299374906095606e-06,1.9159306169765556e-06,9.872536623161348e-07,2.0151883572185004e-06,1.0159474800086109e-06,3.840506877366464e-06,1.530543191232208e-05,2.067732806096567e-06,6.813308266029616e-06,6.545496526638319e-06,3.6087186812108106e-06,0.0
2755.372222,42.74741792,3693.60864,0.999952875850675,1.9786966481623816e-06,1.0299374906095606e-06,1.9159306169765556e-06,9.872536623161348e-07,2.0151883572185004e-06,1.0159474800086109e-06,3.840506877366464e-06,1.530543191232208e-05,2.067732806096567e-06,6.813308266029616e-06,6.545496526638319e-06,3.6087186812108106e-06,0.0
1088.7055556,496.4216274,3693.60864,0.999952875850675,1.9786966481623816e-06,1.0299374906095606e-06,1.9159306169765556e-06,9.872536623161348e-07,2.0151883572185004e-06,1.0159474800086109e-06,3.840506877366464e-06,1.530543191232208e-05,2.067732806096567e-06,6.813308266029616e-06,6.545496526638319e-06,3.6087186812108106e-06,0.0
1366.4833330000001,477.1163419,3693.60864,0.999952875850675,1.9786966481623816e-06,1.0299374906095606e-06,1.9159306169765556e-06,9.872536623161348e-07,2.0151883572185004e-06,1.0159474800086109e-06,3.840506877366464e-06,1.530543191232208e-05,2.067732806096567e-06,6.813308266029616e-06,6.545496526638319e-06,3.6087186812108106e-06,0.0
1366.4833330000001,427.4741792,3693.60864,0.999952875850675,1.9786966481623816e-06,1.0299374906095606e-06,1.9159306169765556e-06,9.872536623161348e-07,2.0151883572185004e-06,1.0159474800086109e-06,3.840506877366464e-06,1.530543191232208e-05,2.067732806096567e-06,6.813308266029616e-06,6.545496526638319e-06,3.6087186812108106e-06,0.0
1644.2611109999998,315.0898385,3693.60864,0.999952875850675,1.9786966481623816e-06,1.0299374906095606e-06,1.9159306169765556e-06,9.872536623161348e-07,2.0151883572185004e-06,1.0159474800086109e-06,3.840506877366464e-06,1.530543191232208e-05,2.067732806096567e-06,6.813308266029616e-06,6.545496526638319e-06,3.6087186812108106e-06,0.0
1783.15,130.3106772,3693.60864,0.999952875850675,1.9786966481623816e-06,1.0299374906095606e-06,1.9159306169765556e-06,9.872536623161348e-07,2.0151883572185004e-06,1.0159474800086109e-06,3.840506877366464e-06,1.530543191232208e-05,2.067732806096567e-06,6.813308266029616e-06,6.545496526638319e-06,3.6087186812108106e-06,0.0
1783.15,213.7370896,3693.60864,0.999952875850675,1.9786966481623816e-06,1.0299374906095606e-06,1.9159306169765556e-06,9.872536623161348e-07,2.0151883572185004e-06,1.0159474800086109e-06,3.840506877366464e-06,1.530543191232208e-05,2.067732806096567e-06,6.813308266029616e-06,6.545496526638319e-06,3.6087186812108106e-06,0.0
1922.038889,74.46324412,3693.60864,0.999952875850675,1.9786966481623816e-06,1.0299374906095606e-06,1.9159306169765556e-06,9.872536623161348e-07,2.0151883572185004e-06,1.0159474800086109e-06,3.840506877366464e-06,1.530543191232208e-05,2.067732806096567e-06,6.813308266029616e-06,6.545496526638319e-06,3.6087186812108106e-06,0.0
1922.038889,67.56849929,3693.60864,0.999952875850675,1.9786966481623816e-06,1.0299374906095606e-06,1.9159306169765556e-06,9.872536623161348e-07,2.0151883572185004e-06,1.0159474800086109e-06,3.840506877366464e-06,1.530543191232208e-05,2.067732806096567e-06,6.813308266029616e-06,6.545496526638319e-06,3.6087186812108106e-06,0.0
2033.15,64.12112688,3693.60864,0.999952875850675,1.9786966481623816e-06,1.0299374906095606e-06,1.9159306169765556e-06,9.872536623161348e-07,2.0151883572185004e-06,1.0159474800086109e-06,3.840506877366464e-06,1.530543191232208e-05,2.067732806096567e-06,6.813308266029616e-06,6.545496526638319e-06,3.6087186812108106e-06,0.0
2033.15,52.40006067,3693.60864,0.999952875850675,1.9786966481623816e-06,1.0299374906095606e-06,1.9159306169765556e-06,9.872536623161348e-07,2.0151883572185004e-06,1.0159474800086109e-06,3.840506877366464e-06,1.530543191232208e-05,2.067732806096567e-06,6.813308266029616e-06,6.545496526638319e-06,3.6087186812108106e-06,0.0
2199.816667,63.43165239,3693.60864,0.999952875850675,1.9786966481623816e-06,1.0299374906095606e-06,1.9159306169765556e-06,9.872536623161348e-07,2.0151883572185004e-06,1.0159474800086109e-06,3.840506877366464e-06,1.530543191232208e-05,2.067732806096567e-06,6.813308266029616e-06,6.545496526638319e-06,3.6087186812108106e-06,0.0
2199.816667,58.60533102,3693.60864,0.999952875850675,1.9786966481623816e-06,1.0299374906095606e-06,1.9159306169765556e-06,9.872536623161348e-07,2.0151883572185004e-06,1.0159474800086109e-06,3.840506877366464e-06,1.530543191232208e-05,2.067732806096567e-06,6.813308266029616e-06,6.545496526638319e-06,3.6087186812108106e-06,0.0
2477.5944440000003,44.81584137,3693.60864,0.999952875850675,1.9786966481623816e-06,1.0299374906095606e-06,1.9159306169765556e-06,9.872536623161348e-07,2.0151883572185004e-06,1.0159474800086109e-06,3.840506877366464e-06,1.530543191232208e-05,2.067732806096567e-06,6.813308266029616e-06,6.545496526638319e-06,3.6087186812108106e-06,0.0
2477.5944440000003,42.74741792,3693.60864,0.999952875850675,1.9786966481623816e-06,1.0299374906095606e-06,1.9159306169765556e-06,9.872536623161348e-07,2.0151883572185004e-06,1.0159474800086109e-06,3.840506877366464e-06,1.530543191232208e-05,2.067732806096567e-06,6.813308266029616e-06,6.545496526638319e-06,3.6087186812108106e-06,0.0
2755.372222,28.95792827,3693.60864,0.999952875850675,1.9786966481623816e-06,1.0299374906095606e-06,1.9159306169765556e-06,9.872536623161348e-07,2.0151883572185004e-06,1.0159474800086109e-06,3.840506877366464e-06,1.530543191232208e-05,2.067732806096567e-06,6.813308266029616e-06,6.545496526638319e-06,3.6087186812108106e-06,0.0
2755.372222,35.85267309,3693.60864,0.999952875850675,1.9786966481623816e-06,1.0299374906095606e-06,1.9159306169765556e-06,9.872536623161348e-07,2.0151883572185004e-06,1.0159474800086109e-06,3.840506877366464e-06,1.530543191232208e-05,2.067732806096567e-06,6.813308266029616e-06,6.545496526638319e-06,3.6087186812108106e-06,0.0
2755.372222,28.95792827,3693.60864,0.999952875850675,1.9786966481623816e-06,1.0299374906095606e-06,1.9159306169765556e-06,9.872536623161348e-07,2.0151883572185004e-06,1.0159474800086109e-06,3.840506877366464e-06,1.530543191232208e-05,2.067732806096567e-06,6.813308266029616e-06,6.545496526638319e-06,3.6087186812108106e-06,0.0
2199.816667,49.64216274,3670.98221,0.9978539943318301,1.9785757884635085e-06,0.002099914271791083,1.9158135910556575e-06,9.871933604095998e-07,2.0150652685893e-06,1.0158854254705296e-06,3.840272297444802e-06,1.5304497049520467e-05,2.067606508028328e-06,6.812892106035549e-06,6.545096724708135e-06,3.6084982590184886e-06,0.0
2477.5944440000003,39.30004551,3670.98221,0.9978539943318301,1.9785757884635085e-06,0.002099914271791083,1.9158135910556575e-06,9.871933604095998e-07,2.0150652685893e-06,1.0158854254705296e-06,3.840272297444802e-06,1.5304497049520467e-05,2.067606508028328e-06,6.812892106035549e-06,6.545096724708135e-06,3.6084982590184886e-06,0.0
1644.2611109999998,142.0317434,3670.98221,0.9978539943318301,1.9785757884635085e-06,0.002099914271791083,1.9158135910556575e-06,9.871933604095998e-07,2.0150652685893e-06,1.0158854254705296e-06,3.840272297444802e-06,1.5304497049520467e-05,2.067606508028328e-06,6.812892106035549e-06,6.545096724708135e-06,3.6084982590184886e-06,0.0
2199.816667,50.95216426,3670.98221,0.9978539943318301,1.9785757884635085e-06,0.002099914271791083,1.9158135910556575e-06,9.871933604095998e-07,2.0150652685893e-06,1.0158854254705296e-06,3.840272297444802e-06,1.5304497049520467e-05,2.067606508028328e-06,6.812892106035549e-06,6.545096724708135e-06,3.6084982590184886e-06,0.0
1644.2611109999998,552.2690605,3609.71237,0.9919541947065393,1.9782360608515785e-06,0.007999721811117867,1.9154846399080756e-06,9.870238562416013e-07,2.01471927562023e-06,1.0157109947857905e-06,3.839612910756468e-06,1.530186921981349e-05,2.067251493565157e-06,6.811722311287722e-06,6.543972911259541e-06,3.6078786686528637e-06,0.0
1922.038889,409.5478426,3609.71237,0.9919541947065393,1.9782360608515785e-06,0.007999721811117867,1.9154846399080756e-06,9.870238562416013e-07,2.01471927562023e-06,1.0157109947857905e-06,3.839612910756468e-06,1.530186921981349e-05,2.067251493565157e-06,6.811722311287722e-06,6.543972911259541e-06,3.6078786686528637e-06,0.0
2199.816667,97.21590204,3609.71237,0.9919541947065393,1.9782360608515785e-06,0.007999721811117867,1.9154846399080756e-06,9.870238562416013e-07,2.01471927562023e-06,1.0157109947857905e-06,3.839612910756468e-06,1.530186921981349e-05,2.067251493565157e-06,6.811722311287722e-06,6.543972911259541e-06,3.6078786686528637e-06,0.0
2477.5944440000003,66.18955032,3609.71237,0.9919541947065393,1.9782360608515785e-06,0.007999721811117867,1.9154846399080756e-06,9.870238562416013e-07,2.01471927562023e-06,1.0157109947857905e-06,3.839612910756468e-06,1.530186921981349e-05,2.067251493565157e-06,6.811722311287722e-06,6.543972911259541e-06,3.6078786686528637e-06,0.0
1644.2611109999998,131.0001517,3609.71237,0.9919541947065393,1.9782360608515785e-06,0.007999721811117867,1.9154846399080756e-06,9.870238562416013e-07,2.01471927562023e-06,1.0157109947857905e-06,3.839612910756468e-06,1.530186921981349e-05,2.067251493565157e-06,6.811722311287722e-06,6.543972911259541e-06,3.6078786686528637e-06,0.0
1922.038889,127.5527793,3609.71237,0.9919541947065393,1.9782360608515785e-06,0.007999721811117867,1.9154846399080756e-06,9.870238562416013e-07,2.01471927562023e-06,1.0157109947857905e-06,3.839612910756468e-06,1.530186921981349e-05,2.067251493565157e-06,6.811722311287722e-06,6.543972911259541e-06,3.6078786686528637e-06,0.0
2199.816667,85.49483584,3609.71237,0.9919541947065393,1.9782360608515785e-06,0.007999721811117867,1.9154846399080756e-06,9.870238562416013e-07,2.01471927562023e-06,1.0157109947857905e-06,3.839612910756468e-06,1.530186921981349e-05,2.067251493565157e-06,6.811722311287722e-06,6.543972911259541e-06,3.6078786686528637e-06,0.0
1922.038889,346.8056647,3522.13317,0.9829545721506615,1.9777178364247553e-06,0.016999356439157547,1.9149828540245556e-06,9.867652926241018e-07,2.0141914939451914e-06,1.0154449162026996e-06,3.838607074678926e-06,1.529786069799818e-05,2.0667099503987208e-06,6.809937892855411e-06,6.542258633232669e-06,3.6069335383460664e-06,0.0
2477.5944440000003,91.0106317,3522.13317,0.9829545721506615,1.9777178364247553e-06,0.016999356439157547,1.9149828540245556e-06,9.867652926241018e-07,2.0141914939451914e-06,1.0154449162026996e-06,3.838607074678926e-06,1.529786069799818e-05,2.0667099503987208e-06,6.809937892855411e-06,6.542258633232669e-06,3.6069335383460664e-06,0.0
1644.2611109999998,225.4581558,3522.13317,0.9829545721506615,1.9777178364247553e-06,0.016999356439157547,1.9149828540245556e-06,9.867652926241018e-07,2.0141914939451914e-06,1.0154449162026996e-06,3.838607074678926e-06,1.529786069799818e-05,2.0667099503987208e-06,6.809937892855411e-06,6.542258633232669e-06,3.6069335383460664e-06,0.0
1922.038889,174.4370441,3522.13317,0.9829545721506615,1.9777178364247553e-06,0.016999356439157547,1.9149828540245556e-06,9.867652926241018e-07,2.0141914939451914e-06,1.0154449162026996e-06,3.838607074678926e-06,1.529786069799818e-05,2.0667099503987208e-06,6.809937892855411e-06,6.542258633232669e-06,3.6069335383460664e-06,0.0
2199.816667,142.0317434,3522.13317,0.9829545721506615,1.9777178364247553e-06,0.016999356439157547,1.9149828540245556e-06,9.867652926241018e-07,2.0141914939451914e-06,1.0154449162026996e-06,3.838607074678926e-06,1.529786069799818e-05,2.0667099503987208e-06,6.809937892855411e-06,6.542258633232669e-06,3.6069335383460664e-06,0.0
1922.038889,304.7477213,3657.64585,0.9647555594202156,1.9790386909071117e-06,1.030115528332784e-06,1.9162618098188497e-06,0.025399515824509535,2.015536708016735e-06,0.009799796007365368,3.841170757559877e-06,1.5308077649830877e-05,2.06809023986744e-06,6.814486032546869e-06,6.54662799850879e-06,3.6093424938825645e-06,0.0
2199.816667,105.4895958,3657.64585,0.9647555594202156,1.9790386909071117e-06,1.030115528332784e-06,1.9162618098188497e-06,0.025399515824509535,2.015536708016735e-06,0.009799796007365368,3.841170757559877e-06,1.5308077649830877e-05,2.06809023986744e-06,6.814486032546869e-06,6.54662799850879e-06,3.6093424938825645e-06,0.0
2477.5944440000003,50.33163723,3657.64585,0.9647555594202156,1.9790386909071117e-06,1.030115528332784e-06,1.9162618098188497e-06,0.025399515824509535,2.015536708016735e-06,0.009799796007365368,3.841170757559877e-06,1.5308077649830877e-05,2.06809023986744e-06,6.814486032546869e-06,6.54662799850879e-06,3.6093424938825645e-06,0.0
1644.2611109999998,159.2686055,3657.64585,0.9647555594202156,1.9790386909071117e-06,1.030115528332784e-06,1.9162618098188497e-06,0.025399515824509535,2.015536708016735e-06,0.009799796007365368,3.841170757559877e-06,1.5308077649830877e-05,2.06809023986744e-06,6.814486032546869e-06,6.54662799850879e-06,3.6093424938825645e-06,0.0
1922.038889,108.9369682,3657.64585,0.9647555594202156,1.9790386909071117e-06,1.030115528332784e-06,1.9162618098188497e-06,0.025399515824509535,2.015536708016735e-06,0.009799796007365368,3.841170757559877e-06,1.5308077649830877e-05,2.06809023986744e-06,6.814486032546869e-06,6.54662799850879e-06,3.6093424938825645e-06,0.0
2199.816667,94.45800411,3657.64585,0.9647555594202156,1.9790386909071117e-06,1.030115528332784e-06,1.9162618098188497e-06,0.025399515824509535,2.015536708016735e-06,0.009799796007365368,3.841170757559877e-06,1.5308077649830877e-05,2.06809023986744e-06,6.814486032546869e-06,6.54662799850879e-06,3.6093424938825645e-06,0.0
2199.816667,60.67375446,3657.64585,0.9647555594202156,1.9790386909071117e-06,1.030115528332784e-06,1.9162618098188497e-06,0.025399515824509535,2.015536708016735e-06,0.009799796007365368,3.841170757559877e-06,1.5308077649830877e-05,2.06809023986744e-06,6.814486032546869e-06,6.54662799850879e-06,3.6093424938825645e-06,0.0
1922.038889,298.5424509,3631.62255,0.9430560000595654,1.97958585719168e-06,1.0304003355419124e-06,1.9167916194984465e-06,0.04699908338563741,2.0160939653038228e-06,0.009899775329653663,3.842232767687048e-06,1.5312310040036296e-05,2.0686620271992893e-06,6.816370107386236e-06,6.548438015733241e-06,3.610340407936083e-06,0.0
2199.816667,169.6107227,3631.62255,0.9430560000595654,1.97958585719168e-06,1.0304003355419124e-06,1.9167916194984465e-06,0.04699908338563741,2.0160939653038228e-06,0.009899775329653663,3.842232767687048e-06,1.5312310040036296e-05,2.0686620271992893e-06,6.816370107386236e-06,6.548438015733241e-06,3.610340407936083e-06,0.0
1644.2611109999998,183.4002124,3631.62255,0.9430560000595654,1.97958585719168e-06,1.0304003355419124e-06,1.9167916194984465e-06,0.04699908338563741,2.0160939653038228e-06,0.009899775329653663,3.842232767687048e-06,1.5312310040036296e-05,2.0686620271992893e-06,6.816370107386236e-06,6.548438015733241e-06,3.610340407936083e-06,0.0
1922.038889,95.14747859,3631.62255,0.9430560000595654,1.97958585719168e-06,1.0304003355419124e-06,1.9167916194984465e-06,0.04699908338563741,2.0160939653038228e-06,0.009899775329653663,3.842232767687048e-06,1.5312310040036296e-05,2.0686620271992893e-06,6.816370107386236e-06,6.548438015733241e-06,3.610340407936083e-06,0.0
2199.816667,71.70534619,3631.62255,0.9430560000595654,1.97958585719168e-06,1.0304003355419124e-06,1.9167916194984465e-06,0.04699908338563741,2.0160939653038228e-06,0.009899775329653663,3.842232767687048e-06,1.5312310040036296e-05,2.0686620271992893e-06,6.816370107386236e-06,6.548438015733241e-06,3.610340407936083e-06,0.0
2199.816667,62.74217791,3631.62255,0.9430560000595654,1.97958585719168e-06,1.0304003355419124e-06,1.9167916194984465e-06,0.04699908338563741,2.0160939653038228e-06,0.009899775329653663,3.842232767687048e-06,1.5312310040036296e-05,2.0686620271992893e-06,6.816370107386236e-06,6.548438015733241e-06,3.610340407936083e-06,0.0
1922.038889,317.158262,3656.93166,0.9471559891288899,1.9785925342971136e-06,1.0298832979806748e-06,1.9158298056964114e-06,0.0271994803883593,2.0150823232545236e-06,0.025599411908715033,3.8403047998949314e-06,1.5304626580348903e-05,2.0676240073805116e-06,6.812949767489936e-06,6.545152119655006e-06,3.6085287998306033e-06,0.0
2199.816667,174.4370441,3656.93166,0.9471559891288899,1.9785925342971136e-06,1.0298832979806748e-06,1.9158298056964114e-06,0.0271994803883593,2.0150823232545236e-06,0.025599411908715033,3.8403047998949314e-06,1.5304626580348903e-05,2.0676240073805116e-06,6.812949767489936e-06,6.545152119655006e-06,3.6085287998306033e-06,0.0
2477.5944440000003,54.46848412,3656.93166,0.9471559891288899,1.9785925342971136e-06,1.0298832979806748e-06,1.9158298056964114e-06,0.0271994803883593,2.0150823232545236e-06,0.025599411908715033,3.8403047998949314e-06,1.5304626580348903e-05,2.0676240073805116e-06,6.812949767489936e-06,6.545152119655006e-06,3.6085287998306033e-06,0.0
1644.2611109999998,188.2265337,3656.93166,0.9471559891288899,1.9785925342971136e-06,1.0298832979806748e-06,1.9158298056964114e-06,0.0271994803883593,2.0150823232545236e-06,0.025599411908715033,3.8403047998949314e-06,1.5304626580348903e-05,2.0676240073805116e-06,6.812949767489936e-06,6.545152119655006e-06,3.6085287998306033e-06,0.0
1922.038889,131.0001517,3656.93166,0.9471559891288899,1.9785925342971136e-06,1.0298832979806748e-06,1.9158298056964114e-06,0.0271994803883593,2.0150823232545236e-06,0.025599411908715033,3.8403047998949314e-06,1.5304626580348903e-05,2.0676240073805116e-06,6.812949767489936e-06,6.545152119655006e-06,3.6085287998306033e-06,0.0
2199.816667,109.6264427,3656.93166,0.9471559891288899,1.9785925342971136e-06,1.0298832979806748e-06,1.9158298056964114e-06,0.0271994803883593,2.0150823232545236e-06,0.025599411908715033,3.8403047998949314e-06,1.5304626580348903e-05,2.0676240073805116e-06,6.812949767489936e-06,6.545152119655006e-06,3.6085287998306033e-06,0.0
2199.816667,73.77376963,3656.93166,0.9471559891288899,1.9785925342971136e-06,1.0298832979806748e-06,1.9158298056964114e-06,0.0271994803883593,2.0150823232545236e-06,0.025599411908715033,3.8403047998949314e-06,1.5304626580348903e-05,2.0676240073805116e-06,6.812949767489936e-06,6.545152119655006e-06,3.6085287998306033e-06,0.0
1922.038889,365.4214758,3642.54159,0.9319794271082669,1.978956040125079e-06,1.0300725075195014e-06,1.9161817807937033e-06,0.04196378105739377,2.015452532964525e-06,0.026011664971146327,3.841010338378337e-06,1.5307438337120627e-05,2.0680038700170552e-06,6.814201438515267e-06,6.54635459105787e-06,3.609191756566961e-06,0.0
2477.5944440000003,64.81060136,3642.54159,0.9319794271082669,1.978956040125079e-06,1.0300725075195014e-06,1.9161817807937033e-06,0.04196378105739377,2.015452532964525e-06,0.026011664971146327,3.841010338378337e-06,1.5307438337120627e-05,2.0680038700170552e-06,6.814201438515267e-06,6.54635459105787e-06,3.609191756566961e-06,0.0
2199.816667,96.52642756,3642.54159,0.9319794271082669,1.978956040125079e-06,1.0300725075195014e-06,1.9161817807937033e-06,0.04196378105739377,2.015452532964525e-06,0.026011664971146327,3.841010338378337e-06,1.5307438337120627e-05,2.0680038700170552e-06,6.814201438515267e-06,6.54635459105787e-06,3.609191756566961e-06,0.0
2199.816667,84.80536135,3642.54159,0.9319794271082669,1.978956040125079e-06,1.0300725075195014e-06,1.9161817807937033e-06,0.04196378105739377,2.015452532964525e-06,0.026011664971146327,3.841010338378337e-06,1.5307438337120627e-05,2.0680038700170552e-06,6.814201438515267e-06,6.54635459105787e-06,3.609191756566961e-06,0.0
1922.038889,331.6372261,3657.25581,0.9880291065712515,1.9782437875061904e-06,0.0030891053121411167,1.915492121466278e-06,9.87027711389418e-07,2.0147271447720923e-06,0.008836720169232141,3.839627907633429e-06,1.5301928986319987e-05,2.0672595678989553e-06,6.811748916720033e-06,6.5439984709080965e-06,3.6078927604151696e-06,0.0
2199.816667,74.46324412,3657.25581,0.9880291065712515,1.9782437875061904e-06,0.0030891053121411167,1.915492121466278e-06,9.87027711389418e-07,2.0147271447720923e-06,0.008836720169232141,3.839627907633429e-06,1.5301928986319987e-05,2.0672595678989553e-06,6.811748916720033e-06,6.5439984709080965e-06,3.6078927604151696e-06,0.0
2477.5944440000003,57.22638205,3657.25581,0.9880291065712515,1.9782437875061904e-06,0.0030891053121411167,1.915492121466278e-06,9.87027711389418e-07,2.0147271447720923e-06,0.008836720169232141,3.839627907633429e-06,1.5301928986319987e-05,2.0672595678989553e-06,6.811748916720033e-06,6.5439984709080965e-06,3.6078927604151696e-06,0.0
1644.2611109999998,115.1422386,3657.25581,0.9880291065712515,1.9782437875061904e-06,0.0030891053121411167,1.915492121466278e-06,9.87027711389418e-07,2.0147271447720923e-06,0.008836720169232141,3.839627907633429e-06,1.5301928986319987e-05,2.0672595678989553e-06,6.811748916720033e-06,6.5439984709080965e-06,3.6078927604151696e-06,0.0
1922.038889,102.0422234,3657.25581,0.9880291065712515,1.9782437875061904e-06,0.0030891053121411167,1.915492121466278e-06,9.87027711389418e-07,2.0147271447720923e-06,0.008836720169232141,3.839627907633429e-06,1.5301928986319987e-05,2.0672595678989553e-06,6.811748916720033e-06,6.5439984709080965e-06,3.6078927604151696e-06,0.0
2199.816667,76.53166756,3657.25581,0.9880291065712515,1.9782437875061904e-06,0.0030891053121411167,1.915492121466278e-06,9.87027711389418e-07,2.0147271447720923e-06,0.008836720169232141,3.839627907633429e-06,1.5301928986319987e-05,2.0672595678989553e-06,6.811748916720033e-06,6.5439984709080965e-06,3.6078927604151696e-06,0.0
2199.816667,59.98427998,3657.25581,0.9880291065712515,1.9782437875061904e-06,0.0030891053121411167,1.915492121466278e-06,9.87027711389418e-07,2.0147271447720923e-06,0.008836720169232141,3.839627907633429e-06,1.5301928986319987e-05,2.0672595678989553e-06,6.811748916720033e-06,6.5439984709080965e-06,3.6078927604151696e-06,0.0
1922.038889,351.6319861,3645.15657,0.9803016596088217,1.977978753845039e-06,0.004014887061654179,1.915235494910408e-06,9.868954751252834e-07,2.014457223281742e-06,0.015638391420092133,3.839113496493485e-06,1.529987892237563e-05,2.0669826084183846e-06,6.810836317997043e-06,6.543121743841258e-06,3.6074093958099713e-06,0.0
2199.816667,97.21590204,3645.15657,0.9803016596088217,1.977978753845039e-06,0.004014887061654179,1.915235494910408e-06,9.868954751252834e-07,2.014457223281742e-06,0.015638391420092133,3.839113496493485e-06,1.529987892237563e-05,2.0669826084183846e-06,6.810836317997043e-06,6.543121743841258e-06,3.6074093958099713e-06,0.0
1644.2611109999998,133.0685751,3645.15657,0.9803016596088217,1.977978753845039e-06,0.004014887061654179,1.915235494910408e-06,9.868954751252834e-07,2.014457223281742e-06,0.015638391420092133,3.839113496493485e-06,1.529987892237563e-05,2.0669826084183846e-06,6.810836317997043e-06,6.543121743841258e-06,3.6074093958099713e-06,0.0
1922.038889,121.3475089,3645.15657,0.9803016596088217,1.977978753845039e-06,0.004014887061654179,1.915235494910408e-06,9.868954751252834e-07,2.014457223281742e-06,0.015638391420092133,3.839113496493485e-06,1.529987892237563e-05,2.0669826084183846e-06,6.810836317997043e-06,6.543121743841258e-06,3.6074093958099713e-06,0.0
2199.816667,94.45800411,3645.15657,0.9803016596088217,1.977978753845039e-06,0.004014887061654179,1.915235494910408e-06,9.868954751252834e-07,2.014457223281742e-06,0.015638391420092133,3.839113496493485e-06,1.529987892237563e-05,2.0669826084183846e-06,6.810836317997043e-06,6.543121743841258e-06,3.6074093958099713e-06,0.0
1922.038889,342.6688178,3641.23926,0.987801594018923,0.008668062344827502,0.0034864216990073272,1.907523554105441e-06,9.829216142057873e-07,2.0063457534904965e-06,1.011489524035413e-06,3.823654814724488e-06,1.523827200203289e-05,2.0586596384424314e-06,6.783411614008267e-06,6.5167750268436396e-06,3.592883700252585e-06,0.0
2199.816667,86.8737848,3641.23926,0.987801594018923,0.008668062344827502,0.0034864216990073272,1.907523554105441e-06,9.829216142057873e-07,2.0063457534904965e-06,1.011489524035413e-06,3.823654814724488e-06,1.523827200203289e-05,2.0586596384424314e-06,6.783411614008267e-06,6.5167750268436396e-06,3.592883700252585e-06,0.0
2477.5944440000003,57.91585653,3641.23926,0.987801594018923,0.008668062344827502,0.0034864216990073272,1.907523554105441e-06,9.829216142057873e-07,2.0063457534904965e-06,1.011489524035413e-06,3.823654814724488e-06,1.523827200203289e-05,2.0586596384424314e-06,6.783411614008267e-06,6.5167750268436396e-06,3.592883700252585e-06,0.0
1644.2611109999998,136.5159475,3641.23926,0.987801594018923,0.008668062344827502,0.0034864216990073272,1.907523554105441e-06,9.829216142057873e-07,2.0063457534904965e-06,1.011489524035413e-06,3.823654814724488e-06,1.523827200203289e-05,2.0586596384424314e-06,6.783411614008267e-06,6.5167750268436396e-06,3.592883700252585e-06,0.0
1922.038889,96.52642756,3641.23926,0.987801594018923,0.008668062344827502,0.0034864216990073272,1.907523554105441e-06,9.829216142057873e-07,2.0063457534904965e-06,1.011489524035413e-06,3.823654814724488e-06,1.523827200203289e-05,2.0586596384424314e-06,6.783411614008267e-06,6.5167750268436396e-06,3.592883700252585e-06,0.0
2199.816667,81.35798894,3641.23926,0.987801594018923,0.008668062344827502,0.0034864216990073272,1.907523554105441e-06,9.829216142057873e-07,2.0063457534904965e-06,1.011489524035413e-06,3.823654814724488e-06,1.523827200203289e-05,2.0586596384424314e-06,6.783411614008267e-06,6.5167750268436396e-06,3.592883700252585e-06,0.0
2199.816667,73.08429515,3641.23926,0.987801594018923,0.008668062344827502,0.0034864216990073272,1.907523554105441e-06,9.829216142057873e-07,2.0063457534904965e-06,1.011489524035413e-06,3.823654814724488e-06,1.523827200203289e-05,2.0586596384424314e-06,6.783411614008267e-06,6.5167750268436396e-06,3.592883700252585e-06,0.0
1922.038889,294.405604,3600.38926,0.9665478779829075,0.029247503156293722,0.004161146855431033,1.8879830761089625e-06,9.728526647905554e-07,1.9857929508972965e-06,1.001127927846709e-06,3.7844856822582357e-06,1.5082172687757471e-05,2.037570937712816e-06,6.713923032806058e-06,6.450017843821722e-06,3.556078563698654e-06,0.0
2477.5944440000003,81.35798894,3600.38926,0.9665478779829075,0.029247503156293722,0.004161146855431033,1.8879830761089625e-06,9.728526647905554e-07,1.9857929508972965e-06,1.001127927846709e-06,3.7844856822582357e-06,1.5082172687757471e-05,2.037570937712816e-06,6.713923032806058e-06,6.450017843821722e-06,3.556078563698654e-06,0.0
1644.2611109999998,165.4738758,3600.38926,0.9665478779829075,0.029247503156293722,0.004161146855431033,1.8879830761089625e-06,9.728526647905554e-07,1.9857929508972965e-06,1.001127927846709e-06,3.7844856822582357e-06,1.5082172687757471e-05,2.037570937712816e-06,6.713923032806058e-06,6.450017843821722e-06,3.556078563698654e-06,0.0
1922.038889,128.2422538,3600.38926,0.9665478779829075,0.029247503156293722,0.004161146855431033,1.8879830761089625e-06,9.728526647905554e-07,1.9857929508972965e-06,1.001127927846709e-06,3.7844856822582357e-06,1.5082172687757471e-05,2.037570937712816e-06,6.713923032806058e-06,6.450017843821722e-06,3.556078563698654e-06,0.0
2199.816667,104.8001213,3600.38926,0.9665478779829075,0.029247503156293722,0.004161146855431033,1.8879830761089625e-06,9.728526647905554e-07,1.9857929508972965e-06,1.001127927846709e-06,3.7844856822582357e-06,1.5082172687757471e-05,2.037570937712816e-06,6.713923032806058e-06,6.450017843821722e-06,3.556078563698654e-06,0.0
2199.816667,91.0106317,3600.38926,0.9665478779829075,0.029247503156293722,0.004161146855431033,1.8879830761089625e-06,9.728526647905554e-07,1.9857929508972965e-06,1.001127927846709e-06,3.7844856822582357e-06,1.5082172687757471e-05,2.037570937712816e-06,6.713923032806058e-06,6.450017843821722e-06,3.556078563698654e-06,0.0
1922.038889,410.9267916,3611.12179,0.9667191751602404,1.9792353586567336e-06,0.003708784427289347,1.916452239091181e-06,0.02952692117369317,2.0157370027711873e-06,1.0162240770148774e-06,3.841552475417277e-06,1.5309598896078494e-05,2.0682957571498252e-06,6.815163224781164e-06,6.547278572245422e-06,3.609701173714924e-06,0.0
2199.816667,121.3475089,3611.12179,0.9667191751602404,1.9792353586567336e-06,0.003708784427289347,1.916452239091181e-06,0.02952692117369317,2.0157370027711873e-06,1.0162240770148774e-06,3.841552475417277e-06,1.5309598896078494e-05,2.0682957571498252e-06,6.815163224781164e-06,6.547278572245422e-06,3.609701173714924e-06,0.0
1644.2611109999998,152.3738606,3611.12179,0.9667191751602404,1.9792353586567336e-06,0.003708784427289347,1.916452239091181e-06,0.02952692117369317,2.0157370027711873e-06,1.0162240770148774e-06,3.841552475417277e-06,1.5309598896078494e-05,2.0682957571498252e-06,6.815163224781164e-06,6.547278572245422e-06,3.609701173714924e-06,0.0
1922.038889,128.9317282,3611.12179,0.9667191751602404,1.9792353586567336e-06,0.003708784427289347,1.916452239091181e-06,0.02952692117369317,2.0157370027711873e-06,1.0162240770148774e-06,3.841552475417277e-06,1.5309598896078494e-05,2.0682957571498252e-06,6.815163224781164e-06,6.547278572245422e-06,3.609701173714924e-06,0.0
2199.816667,93.07905514,3611.12179,0.9667191751602404,1.9792353586567336e-06,0.003708784427289347,1.916452239091181e-06,0.02952692117369317,2.0157370027711873e-06,1.0162240770148774e-06,3.841552475417277e-06,1.5309598896078494e-05,2.0682957571498252e-06,6.815163224781164e-06,6.547278572245422e-06,3.609701173714924e-06,0.0
2199.816667,86.8737848,3611.12179,0.9667191751602404,1.9792353586567336e-06,0.003708784427289347,1.916452239091181e-06,0.02952692117369317,2.0157370027711873e-06,1.0162240770148774e-06,3.841552475417277e-06,1.5309598896078494e-05,2.0682957571498252e-06,6.815163224781164e-06,6.547278572245422e-06,3.609701173714924e-06,0.0
1922.038889,384.0372868,3587.70906,0.9486396141753396,1.9797044458154075e-06,0.003606617218651771,1.916906446384738e-06,0.04770863867378098,2.016214740974038e-06,1.0164649264230984e-06,3.8424629396163465e-06,1.5313227335826796e-05,2.06878595199996e-06,6.816778447315982e-06,6.548830304983556e-06,3.610556688173997e-06,0.0
2199.816667,94.45800411,3587.70906,0.9486396141753396,1.9797044458154075e-06,0.003606617218651771,1.916906446384738e-06,0.04770863867378098,2.016214740974038e-06,1.0164649264230984e-06,3.8424629396163465e-06,1.5313227335826796e-05,2.06878595199996e-06,6.816778447315982e-06,6.548830304983556e-06,3.610556688173997e-06,0.0
2477.5944440000003,61.36322895,3587.70906,0.9486396141753396,1.9797044458154075e-06,0.003606617218651771,1.916906446384738e-06,0.04770863867378098,2.016214740974038e-06,1.0164649264230984e-06,3.8424629396163465e-06,1.5313227335826796e-05,2.06878595199996e-06,6.816778447315982e-06,6.548830304983556e-06,3.610556688173997e-06,0.0
1644.2611109999998,158.579131,3587.70906,0.9486396141753396,1.9797044458154075e-06,0.003606617218651771,1.916906446384738e-06,0.04770863867378098,2.016214740974038e-06,1.0164649264230984e-06,3.8424629396163465e-06,1.5313227335826796e-05,2.06878595199996e-06,6.816778447315982e-06,6.548830304983556e-06,3.610556688173997e-06,0.0
1922.038889,131.0001517,3587.70906,0.9486396141753396,1.9797044458154075e-06,0.003606617218651771,1.916906446384738e-06,0.04770863867378098,2.016214740974038e-06,1.0164649264230984e-06,3.8424629396163465e-06,1.5313227335826796e-05,2.06878595199996e-06,6.816778447315982e-06,6.548830304983556e-06,3.610556688173997e-06,0.0
2199.816667,90.32115721,3587.70906,0.9486396141753396,1.9797044458154075e-06,0.003606617218651771,1.916906446384738e-06,0.04770863867378098,2.016214740974038e-06,1.0164649264230984e-06,3.8424629396163465e-06,1.5313227335826796e-05,2.06878595199996e-06,6.816778447315982e-06,6.548830304983556e-06,3.610556688173997e-06,0.0
502.5944444,222.7002579,3657.64734,0.975264661456859,1.9793256137451623e-06,1.030264875423504e-06,1.9165396312073084e-06,0.024689186982006752,2.015828922370662e-06,1.0162704178371212e-06,3.841727654006754e-06,1.53102970289186e-05,2.0683900734804433e-06,6.815474002959625e-06,6.547577134618976e-06,3.609865779655905e-06,0.0
549.8166667,210.2897172,3657.64734,0.975264661456859,1.9793256137451623e-06,1.030264875423504e-06,1.9165396312073084e-06,0.024689186982006752,2.015828922370662e-06,1.0162704178371212e-06,3.841727654006754e-06,1.53102970289186e-05,2.0683900734804433e-06,6.815474002959625e-06,6.547577134618976e-06,3.609865779655905e-06,0.0
644.2611111,189.6054827,3657.64734,0.975264661456859,1.9793256137451623e-06,1.030264875423504e-06,1.9165396312073084e-06,0.024689186982006752,2.015828922370662e-06,1.0162704178371212e-06,3.841727654006754e-06,1.53102970289186e-05,2.0683900734804433e-06,6.815474002959625e-06,6.547577134618976e-06,3.609865779655905e-06,0.0
297.03888888999995,1030.764351,3630.92047,0.9555019958030845,1.9798290943258938e-06,1.0305269436522905e-06,1.9170271409327495e-06,0.04445184089621968,2.0163416882892364e-06,1.0165289262990941e-06,3.842704873346927e-06,1.5314191505494743e-05,2.068916209366395e-06,6.817207653443983e-06,6.54924264024131e-06,3.6107840203468162e-06,0.0
